Repository: hammale2003/Welding-Quality-Prediction-

# Welding Quality Prediction Using Machine Learning

## Project Overview

This project applies advanced machine learning methods to predict critical mechanical properties and microstructural characteristics of welded joints, enabling comprehensive weld quality assessment. The methodology addresses the challenge of sparse labeled data through supervised and semi-supervised learning approaches.

## Dataset

- **Total Samples**: 1,654 welded joints
- **Input Features**: 52 variables
  - Chemical composition (C, Si, Mn, P, S, Cr, Mo, Ni, etc.)
  - Welding parameters (Heat Input, Interpass Temperature, PWHT, etc.)
  - Process variables (Electrode Type, Polarity, Weld Type, etc.)
- **Target Properties**: 13 mechanical and microstructural properties
  - Group 1 (16-30% data availability): Supervised learning
  - Group 2 (2-8% data availability): Semi-supervised learning

---

## Methodology

### Two-Group Approach Rationale

The 13 target properties are divided into two groups based on **data availability**, requiring fundamentally different machine learning strategies:

| Group | Properties | Availability | Approach |
|-------|-----------|--------------|----------|
| **Group 1** | Yield Strength, UTS, Elongation, Reduction Area, Charpy Energy, Charpy Temperature | 16-30% | **Supervised Learning + PCA** |
| **Group 2** | Hardness, FATT 50%, Primary Ferrite, Ferrite 2nd Phase, Acicular Ferrite, Martensite, Ferrite Carbide | 2-8% | **Semi-Supervised Learning** |

---

## Group 1 Methodology: Supervised Learning with Dimensionality Reduction

### Objective
Predict mechanical properties with **abundant labeled data** (16-30% availability, ~264-500 samples per property).

### Why PCA for Group 1?

With 52 input features and sufficient labeled data:
- **Curse of dimensionality**: High-dimensional feature space can lead to overfitting
- **Multicollinearity**: Chemical composition features are highly correlated
- **Computational efficiency**: Reduced feature space accelerates training
- **Variance retention**: PCA preserves 95% of original variance while reducing dimensions

### Pipeline

#### Stage 1: PCA Analysis (`1_PCA_Analysis.ipynb`)

1. **Data Preprocessing**:
   - StandardScaler: Zero mean, unit variance normalization
   - KNNImputer: Missing value imputation (k=5 neighbors, distance weighting)

2. **Principal Component Analysis**:
   - Compute covariance matrix of standardized features
   - Extract eigenvectors and eigenvalues
   - Select components explaining ≥95% cumulative variance
   - Typical reduction: 52 features → 15-25 components

3. **Outputs**:
   - Transformed dataset: `welddb_pca_[property].csv`
   - PCA model: `pca_model/pca_transformer.pkl`
   - Scaler: `pca_model/scaler.pkl`
   - Explained variance plot

#### Stage 2: Model Training (`2_Model_Training.ipynb`)

1. **Models Evaluated** (9 algorithms):
   - **Linear**: Ridge, Lasso, ElasticNet
   - **Tree-based**: Decision Tree, Random Forest, Gradient Boosting, XGBoost, LightGBM
   - **Kernel**: Support Vector Regression (RBF kernel)

2. **Hyperparameter Optimization**:
   - GridSearchCV with 5-fold cross-validation
   - Scoring metric: R² (coefficient of determination)
   - Parallel processing (n_jobs=-1)

3. **Evaluation Metrics**:
   - **R²**: Proportion of variance explained
   - **Adjusted R²**: R² penalized for feature count
   - **RMSE**: Root Mean Squared Error
   - **MAE**: Mean Absolute Error

4. **Outputs**:

### Results (Group 1)

| Property | Best Model | R² Score | RMSE | Status |
|----------|-----------|----------|------|--------|
| Yield Strength | XGBoost | ~0.92 | ~45 MPa | ✓ Excellent |
| UTS | Random Forest | ~0.90 | ~52 MPa | ✓ Excellent |
| Elongation | Gradient Boosting | ~0.88 | ~3.2% | ✓ Good |
| Reduction Area | XGBoost | ~0.86 | ~4.5% | ✓ Good |
| Charpy Energy | Random Forest | ~0.84 | ~18 J | ✓ Good |
| Charpy Temperature | LightGBM | ~0.82 | ~12°C | ✓ Good |

---

## Group 2 Methodology: Semi-Supervised Learning

#### Algorithm Overview

```
1. Train base model on labeled data L
2. Predict unlabeled samples U with confidence estimation
3. Select top 15% most confident predictions as pseudo-labels
4. Add pseudo-labels to training set: L' = L ∪ pseudo-labels
5. Retrain model on augmented set L'
6. Repeat for max 10 iterations
```

### Results (Group 2)

| Property | Labeled Samples | Best Model | R² Score | Improvement* |
|----------|----------------|-----------|----------|--------------|
| Hardness | 138 (8.4%) | RF Semi-Supervised | ~0.85 | +12% |
| Primary Ferrite | 138 (8.4%) | XGB Semi-Supervised | ~0.82 | +15% |
| Acicular Ferrite | 120 (7.3%) | RF Semi-Supervised | ~0.78 | +18% |
| Martensite | 110 (6.7%) | XGB Semi-Supervised | ~0.76 | +14% |
| Ferrite Carbide | 105 (6.4%) | RF Semi-Supervised | ~0.74 | +16% |
| Ferrite 2nd Phase | 100 (6.1%) | XGB Semi-Supervised | ~0.72 | +10% |
| FATT 50% | 31 (1.9%) | RF Semi-Supervised | ~0.58 | +8% |

*Improvement over supervised baseline

---

## Key Results & Achievements

File: Nouhaila_Welding Quality prediction/Prediction de Hardness/welddb_completed_hardness_phys (part 1 of 10)
Carbon concentration (weight \%),Silicon concentration (weight \%),Manganese concentration (weight \%),Sulphur concentration (weight \%),Phosphorus concentration (weight \%),Nickel concentration (weight \%),Chromium concentration (weight \%),Molybdenum concentration (weight \%),Vanadium concentration (weight \%),Copper concentration (weight \%),Cobalt concentration (weight \%),Tungsten concentration (weight \%),Oxygen concentration (parts per million by weight),Titanium concentration (parts per million by weight),Nitrogen concentration (parts per million by weight),Aluminium concentration (parts per million by weight),Boron concentration (parts per million by weight),Niobium concentration (parts per million by weight),Tin concentration (parts per million by weight),Arsenic concentration (parts per million by weight),Antimony concentration (parts per million by weight),Heat input (kJ mm$^{-1}$),Interpass temperature ($^{\circ}$C),Post weld heat treatment temperature ($^{\circ}$C),Post weld heat treatment time (hours),Yield strength (MPa),Ultimate tensile strength (MPa),Elongation (\%),Reduction of Area (\%),Charpy temperature ($^{\circ}$C),Charpy impace toughness (J),Hardness (kg mm$^{-2}$),50 \% FATT,Primary ferrite in microstructure (\%),Ferrite with second phase (\%),Acicular ferrite (\%),Martensite (\%),Ferrite with carbide aggreagate (\%),Electrode positive or negative_+,Electrode positive or negative_-,Electrode positive or negative_0,"Type of weld; ShMA = MMA = manual metal arc, SA = SMA = submerged arc, FCA = flux cored arc, GTAA gas tungsten arc automatic, GMAA gas metal arc automatic, SAW-NG = submerged arc narrow gap, GMA-NG = gas metal arc narrow gap, ES = electroslag, TSA = tandem submerged arc._FCA","Type of weld; ShMA = MMA = manual metal arc, SA = SMA = submerged arc, FCA = flux cored arc, GTAA gas tungsten arc automatic, GMAA gas metal arc automatic, SAW-NG = submerged arc narrow gap, GMA-NG = gas metal arc narrow gap, ES = electroslag, TSA = tandem submerged arc._GMAA","Type of weld; ShMA = MMA = manual metal arc, SA = SMA = submerged arc, FCA = flux cored arc, GTAA gas tungsten arc automatic, GMAA gas metal arc automatic, SAW-NG = submerged arc narrow gap, GMA-NG = gas metal arc narrow gap, ES = electroslag, TSA = tandem submerged arc._GTAA","Type of weld; ShMA = MMA = manual metal arc, SA = SMA = submerged arc, FCA = flux cored arc, GTAA gas tungsten arc automatic, GMAA gas metal arc automatic, SAW-NG = submerged arc narrow gap, GMA-NG = gas metal arc narrow gap, ES = electroslag, TSA = tandem submerged arc._MMA","Type of weld; ShMA = MMA = manual metal arc, SA = SMA = submerged arc, FCA = flux cored arc, GTAA gas tungsten arc automatic, GMAA gas metal arc automatic, SAW-NG = submerged arc narrow gap, GMA-NG = gas metal arc narrow gap, ES = electroslag, TSA = tandem submerged arc._NGGMA","Type of weld; ShMA = MMA = manual metal arc, SA = SMA = submerged arc, FCA = flux cored arc, GTAA gas tungsten arc automatic, GMAA gas metal arc automatic, SAW-NG = submerged arc narrow gap, GMA-NG = gas metal arc narrow gap, ES = electroslag, TSA = tandem submerged arc._NGSAW","Type of weld; ShMA = MMA = manual metal arc, SA = SMA = submerged arc, FCA = flux cored arc, GTAA gas tungsten arc automatic, GMAA gas metal arc automatic, SAW-NG = submerged arc narrow gap, GMA-NG = gas metal arc narrow gap, ES = electroslag, TSA = tandem submerged arc._SA","Type of weld; ShMA = MMA = manual metal arc, SA = SMA = submerged arc, FCA = flux cored arc, GTAA gas tungsten arc automatic, GMAA gas metal arc automatic, SAW-NG = submerged arc narrow gap, GMA-NG = gas metal arc narrow gap, ES = electroslag, TSA = tandem submerged arc._SAA","Type of weld; ShMA = MMA = manual metal arc, SA = SMA = submerged arc, FCA = flux cored arc, GTAA gas tungsten arc automatic, GMAA gas metal arc automatic, SAW-NG = submerged arc narrow gap, GMA-NG = gas metal arc narrow gap, ES = electroslag, TSA = tandem submerged arc._ShMA","Type of weld; ShMA = MMA = manual metal arc, SA = SMA = submerged arc, FCA = flux cored arc, GTAA gas tungsten arc automatic, GMAA gas metal arc automatic, SAW-NG = submerged arc narrow gap, GMA-NG = gas metal arc narrow gap, ES = electroslag, TSA = tandem submerged arc._TSA",Puissance (W),Yield strength (physique),Hardness_pred_phys
0.037,0.3,0.65,0.008,0.012,0.0,0.0,0.0,0.0,0.0,0.0,0.0,0.0,0.0,0.0,0.0,0.0,0.0,0.0,0.0,0.0,1.0,200.0,250.0,14.0,392.0,466.0,31.9,80.6,,,167.83727399165508,,,,,,,1,0,0,0,0,0,1,0,0,0,0,0,0,3570.0,323.654,167.83727399165508
0.037,0.3,0.65,0.008,0.012,0.0,0.0,0.0,0.0,0.0,0.0,0.0,0.0,0.0,0.0,0.0,0.0,0.0,0.0,0.0,0.0,1.0,200.0,0.0,0.0,408.2929839654242,,,,-28.0,100.0,173.50242836071774,,,,,,,1,0,0,0,0,0,1,0,0,0,0,0,0,3570.0,323.654,173.50242836071774
0.037,0.3,0.65,0.008,0.012,0.0,0.0,0.0,0.0,0.0,0.0,0.0,0.0,0.0,0.0,0.0,0.0,0.0,0.0,0.0,0.0,1.0,200.0,580.0,2.0,370.0,456.0,35.2,80.6,-38.0,100.0,160.18776077885954,,,,,,,1,0,0,0,0,0,1,0,0,0,0,0,0,3570.0,323.654,160.18776077885954
0.037,0.31,1.03,0.007,0.014,0.0,0.0,0.0,0.0,0.0,0.0,0.0,0.0,0.0,0.0,0.0,0.0,0.0,0.0,0.0,0.0,1.0,200.0,250.0,14.0,413.0,498.0,31.2,80.6,,,175.13908205841446,,,,,,,1,0,0,0,0,0,1,0,0,0,0,0,0,3570.0,323.654,175.13908205841446
0.037,0.31,1.03,0.007,0.014,0.0,0.0,0.0,0.0,0.0,0.0,0.0,0.0,0.0,0.0,0.0,0.0,0.0,0.0,0.0,0.0,1.0,200.0,0.0,0.0,408.2929839654242,,,,-48.0,100.0,173.50242836071774,,32.0,28.0,40.0,0.0,0.0,1,0,0,0,0,0,1,0,0,0,0,0,0,3570.0,323.654,173.50242836071774
0.037,0.31,1.03,0.007,0.014,0.0,0.0,0.0,0.0,0.0,0.0,0.0,0.0,0.0,0.0,0.0,0.0,0.0,0.0,0.0,0.0,1.0,200.0,580.0,2.0,402.0,490.0,31.0,80.6,-44.0,100.0,171.3143254520167,,,,,,,1,0,0,0,0,0,1,0,0,0,0,0,0,3570.0,323.654,171.3143254520167
0.044,0.35,1.43,0.007,0.014,0.0,0.0,0.0,0.0,0.0,0.0,0.0,0.0,0.0,0.0,0.0,0.0,0.0,0.0,0.0,0.0,1.0,200.0,250.0,14.0,468.0,551.0,29.4,78.7,,,194.26286509040335,,,,,,,1,0,0,0,0,0,1,0,0,0,0,0,0,3570.0,326.118,194.26286509040335
0.044,0.35,1.43,0.007,0.014,0.0,0.0,0.0,0.0,0.0,0.0,0.0,0.0,0.0,0.0,0.0,0.0,0.0,0.0,0.0,0.0,1.0,200.0,0.0,0.0,462.7767701881453,,,,-53.0,100.0,192.44672120589198,,,,,,,1,0,0,0,0,0,1,0,0,0,0,0,0,3570.0,326.118,192.44672120589198
0.044,0.35,1.43,0.007,0.014,0.0,0.0,0.0,0.0,0.0,0.0,0.0,0.0,0.0,0.0,0.0,0.0,0.0,0.0,0.0,0.0,1.0,200.0,580.0,2.0,436.0,529.0,31.6,78.8,-58.0,100.0,183.1363004172462,,,,,,,1,0,0,0,0,0,1,0,0,0,0,0,0,3570.0,326.118,183.1363004172462
0.045,0.33,1.85,0.007,0.016,0.0,0.0,0.0,0.0,0.0,0.0,0.0,0.0,0.0,0.0,0.0,0.0,0.0,0.0,0.0,0.0,1.0,200.0,250.0,14.0,514.0,588.0,28.0,76.8,,,210.25730180806679,,,,,,,1,0,0,0,0,0,1,0,0,0,0,0,0,3570.0,326.47,210.25730180806679
0.045,0.33,1.85,0.007,0.016,0.0,0.0,0.0,0.0,0.0,0.0,0.0,0.0,0.0,0.0,0.0,0.0,0.0,0.0,0.0,0.0,1.0,200.0,0.0,0.0,464.1966570512821,,,,-38.0,100.0,192.94042317499378,,13.0,17.0,60.0,0.0,0.0,1,0,0,0,0,0,1,0,0,0,0,0,0,3570.0,326.47,192.94042317499378
0.045,0.33,1.85,0.007,0.016,0.0,0.0,0.0,0.0,0.0,0.0,0.0,0.0,0.0,0.0,0.0,0.0,0.0,0.0,0.0,0.0,1.0,200.0,580.0,2.0,479.0,576.0,27.4,76.9,-40.0,100.0,198.08762169680114,,,,,,,1,0,0,0,0,0,1,0,0,0,0,0,0,3570.0,326.47,198.08762169680114
0.039,0.32,0.66,0.006,0.011,0.53,0.0,0.0,0.0,0.0,0.0,0.0,0.0,0.0,0.0,0.0,0.0,0.0,0.0,0.0,0.0,1.0,200.0,250.0,14.0,411.0,484.0,32.6,79.3,,,174.44367176634213,,,,,,,1,0,0,0,0,0,1,0,0,0,0,0,0,3570.0,324.358,174.44367176634213
0.039,0.32,0.66,0.006,0.011,0.53,0.0,0.0,0.0,0.0,0.0,0.0,0.0,0.0,0.0,0.0,0.0,0.0,0.0,0.0,0.0,1.0,200.0,580.0,2.0,401.0,475.0,34.2,80.6,,,170.96662030598054,,,,,,,1,0,0,0,0,0,1,0,0,0,0,0,0,3570.0,324.358,170.96662030598054
0.041,0.33,1.01,0.006,0.011,0.49,0.0,0.0,0.0,0.0,0.0,0.0,0.0,0.0,0.0,0.0,0.0,0.0,0.0,0.0,0.0,1.0,200.0,250.0,14.0,464.0,522.0,29.6,77.8,,,192.8720445062587,,,,,,,1,0,0,0,0,0,1,0,0,0,0,0,0,3570.0,325.062,192.8720445062587
0.041,0.33,1.01,0.006,0.011,0.49,0.0,0.0,0.0,0.0,0.0,0.0,0.0,0.0,0.0,0.0,0.0,0.0,0.0,0.0,0.0,1.0,200.0,0.0,0.0,471.84648558386056,,,,,,195.60030792206555,,19.0,43.0,38.0,0.0,0.0,1,0,0,0,0,0,1,0,0,0,0,0,0,3570.0,325.062,195.60030792206555
0.041,0.33,1.01,0.006,0.011,0.49,0.0,0.0,0.0,0.0,0.0,0.0,0.0,0.0,0.0,0.0,0.0,0.0,0.0,0.0,0.0,1.0,200.0,580.0,2.0,426.0,506.0,31.6,79.7,,,179.6592489568846,,,,,,,1,0,0,0,0,0,1,0,0,0,0,0,0,3570.0,325.062,179.6592489568846
0.051,0.32,1.4,0.007,0.014,0.47,0.0,0.0,0.0,0.0,0.0,0.0,0.0,0.0,0.0,0.0,0.0,0.0,0.0,0.0,0.0,1.0,200.0,250.0,14.0,509.0,568.0,28.6,76.9,,,208.51877607788597,,,,,,,1,0,0,0,0,0,1,0,0,0,0,0,0,3570.0,328.582,208.51877607788597
0.051,0.32,1.4,0.007,0.014,0.47,0.0,0.0,0.0,0.0,0.0,0.0,0.0,0.0,0.0,0.0,0.0,0.0,0.0,0.0,0.0,1.0,200.0,580.0,2.0,450.0,536.0,28.2,78.8,,,188.00417246175246,,,,,,,1,0,0,0,0,0,1,0,0,0,0,0,0,3570.0,328.582,188.00417246175246
0.049,0.33,1.85,0.006,0.014,0.51,0.0,0.0,0.0,0.0,0.0,0.0,0.0,0.0,0.0,0.0,0.0,0.0,0.0,0.0,0.0,1.0,200.0,250.0,14.0,547.0,618.0,26.0,74.9,,,221.7315716272601,,,,,,,1,0,0,0,0,0,1,0,0,0,0,0,0,3570.0,327.878,221.7315716272601
0.049,0.33,1.85,0.006,0.014,0.51,0.0,0.0,0.0,0.0,0.0,0.0,0.0,0.0,0.0,0.0,0.0,0.0,0.0,0.0,0.0,1.0,200.0,0.0,0.0,499.7160513098016,,,,,,205.29069934276833,,8.0,24.0,68.0,0.0,0.0,1,0,0,0,0,0,1,0,0,0,0,0,0,3570.0,327.878,205.29069934276833
0.049,0.33,1.85,0.006,0.014,0.51,0.0,0.0,0.0,0.0,0.0,0.0,0.0,0.0,0.0,0.0,0.0,0.0,0.0,0.0,0.0,1.0,200.0,580.0,2.0,526.0,612.0,26.8,72.9,,,214.42976356050073,,,,,,,1,0,0,0,0,0,1,0,0,0,0,0,0,3570.0,327.878,214.42976356050073
0.038,0.31,0.63,0.007,0.012,1.09,0.0,0.0,0.0,0.0,0.0,0.0,0.0,0.0,0.0,0.0,0.0,0.0,0.0,0.0,0.0,1.0,200.0,250.0,14.0,423.0,497.0,30.6,78.8,,,178.6161335187761,,,,,,,1,0,0,0,0,0,1,0,0,0,0,0,0,3570.0,324.006,178.6161335187761
0.038,0.31,0.63,0.007,0.012,1.09,0.0,0.0,0.0,0.0,0.0,0.0,0.0,0.0,0.0,0.0,0.0,0.0,0.0,0.0,0.0,1.0,200.0,0.0,0.0,411.7920138888889,,,,-38.0,100.0,174.71905907124093,,,,,,,1,0,0,0,0,0,1,0,0,0,0,0,0,3570.0,324.006,174.71905907124093
0.038,0.31,0.63,0.007,0.012,1.09,0.0,0.0,0.0,0.0,0.0,0.0,0.0,0.0,0.0,0.0,0.0,0.0,0.0,0.0,0.0,1.0,200.0,580.0,2.0,411.0,493.0,33.6,79.7,-40.0,100.0,174.44367176634213,,,,,,,1,0,0,0,0,0,1,0,0,0,0,0,0,3570.0,324.006,174.44367176634213
0.043,0.33,1.0,0.006,0.013,1.1,0.0,0.0,0.0,0.0,0.0,0.0,0.0,0.0,0.0,0.0,0.0,0.0,0.0,0.0,0.0,1.0,200.0,250.0,14.0,475.0,541.0,29.6,77.9,,,196.6968011126565,,,,,,,1,0,0,0,0,0,1,0,0,0,0,0,0,3570.0,325.766,196.6968011126565
0.043,0.33,1.0,0.006,0.013,1.1,0.0,0.0,0.0,0.0,0.0,0.0,0.0,0.0,0.0,0.0,0.0,0.0,0.0,0.0,0.0,1.0,200.0,0.0,0.0,447.2311659451661,,,,-55.0,100.0,187.04143461236652,,20.0,42.0,38.0,0.0,0.0,1,0,0,0,0,0,1,0,0,0,0,0,0,3570.0,325.766,187.04143461236652
0.043,0.33,1.0,0.006,0.013,1.1,0.0,0.0,0.0,0.0,0.0,0.0,0.0,0.0,0.0,0.0,0.0,0.0,0.0,0.0,0.0,1.0,200.0,580.0,2.0,443.0,521.0,31.8,77.8,-51.0,100.0,185.57023643949933,,,,,,,1,0,0,0,0,0,1,0,0,0,0,0,0,3570.0,325.766,185.57023643949933
0.049,0.35,1.37,0.007,0.013,1.06,0.0,0.0,0.0,0.0,0.0,0.0,0.0,0.0,0.0,0.0,0.0,0.0,0.0,0.0,0.0,1.0,200.0,250.0,14.0,498.0,569.0,28.4,78.8,,,204.6940194714882,,,,,,,1,0,0,0,0,0,1,0,0,0,0,0,0,3570.0,327.878,204.6940194714882
0.049,0.35,1.37,0.007,0.013,1.06,0.0,0.0,0.0,0.0,0.0,0.0,0.0,0.0,0.0,0.0,0.0,0.0,0.0,0.0,0.0,1.0,200.0,0.0,0.0,499.7160513098016,,,,-58.0,100.0,205.29069934276833,,,,,,,1,0,0,0,0,0,1,0,0,0,0,0,0,3570.0,327.878,205.29069934276833
0.049,0.35,1.37,0.007,0.013,1.06,0.0,0.0,0.0,0.0,0.0,0.0,0.0,0.0,0.0,0.0,0.0,0.0,0.0,0.0,0.0,1.0,200.0,580.0,2.0,470.0,557.0,30.2,76.0,-20.0,100.0,194.95827538247568,,,,,,,1,0,0,0,0,0,1,0,0,0,0,0,0,3570.0,327.878,194.95827538247568
0.053,0.35,1.83,0.007,0.012,1.06,0.0,0.0,0.0,0.0,0.0,0.0,0.0,0.0,0.0,0.0,0.0,0.0,0.0,0.0,0.0,1.0,200.0,250.0,14.0,566.0,641.0,26.4,76.0,,,228.33796940194716,,,,,,,1,0,0,0,0,0,1,0,0,0,0,0,0,3570.0,329.286,228.33796940194716
0.053,0.35,1.83,0.007,0.012,1.06,0.0,0.0,0.0,0.0,0.0,0.0,0.0,0.0,0.0,0.0,0.0,0.0,0.0,0.0,0.0,1.0,200.0,0.0,0.0,540.1968854617603,,,,-39.0,100.0,219.36609369324074,,6.0,19.0,75.0,0.0,0.0,1,0,0,0,0,0,1,0,0,0,0,0,0,3570.0,329.286,219.36609369324074
0.053,0.35,1.83,0.007,0.012,1.06,0.0,0.0,0.0,0.0,0.0,0.0,0.0,0.0,0.0,0.0,0.0,0.0,0.0,0.0,0.0,1.0,200.0,580.0,2.0,521.0,612.0,26.0,74.0,1.0,100.0,212.69123783031992,,,,,,,1,0,0,0,0,0,1,0,0,0,0,0,0,3570.0,329.286,212.69123783031992
0.041,0.3,0.62,0.007,0.01,2.38,0.0,0.0,0.0,0.0,0.0,0.0,0.0,0.0,0.0,0.0,0.0,0.0,0.0,0.0,0.0,1.0,200.0,250.0,14.0,466.0,538.0,30.6,77.8,,,193.56745479833103,,,,,,,1,0,0,0,0,0,1,0,0,0,0,0,0,3570.0,325.062,193.56745479833103
0.041,0.3,0.62,0.007,0.01,2.38,0.0,0.0,0.0,0.0,0.0,0.0,0.0,0.0,0.0,0.0,0.0,0.0,0.0,0.0,0.0,1.0,200.0,0.0,0.0,471.84648558386056,,,,-50.0,100.0,195.60030792206555,,,,,,,1,0,0,0,0,0,1,0,0,0,0,0,0,3570.0,325.062,195.60030792206555
0.041,0.3,0.62,0.007,0.01,2.38,0.0,0.0,0.0,0.0,0.0,0.0,0.0,0.0,0.0,0.0,0.0,0.0,0.0,0.0,0.0,1.0,200.0,580.0,2.0,431.0,518.0,32.2,76.9,-41.0,100.0,181.39777468706538,,,,,,,1,0,0,0,0,0,1,0,0,0,0,0,0,3570.0,325.062,181.39777468706538
0.044,0.31,0.96,0.006,0.013,2.38,0.0,0.0,0.0,0.0,0.0,0.0,0.0,0.0,0.0,0.0,0.0,0.0,0.0,0.0,0.0,1.0,200.0,250.0,14.0,489.0,567.0,30.6,76.9,,,201.56467315716276,,,,,,,1,0,0,0,0,0,1,0,0,0,0,0,0,3570.0,326.118,201.56467315716276
0.044,0.31,0.96,0.006,0.013,2.38,0.0,0.0,0.0,0.0,0.0,0.0,0.0,0.0,0.0,0.0,0.0,0.0,0.0,0.0,0.0,1.0,200.0,0.0,0.0,462.7767701881453,,,,-59.0,100.0,192.44672120589198,,16.0,38.0,46.0,0.0,0.0,1,0,0,0,0,0,1,0,0,0,0,0,0,3570.0,326.118,192.44672120589198
0.044,0.31,0.96,0.006,0.013,2.38,0.0,0.0,0.0,0.0,0.0,0.0,0.0,0.0,0.0,0.0,0.0,0.0,0.0,0.0,0.0,1.0,200.0,580.0,2.0,481.0,561.0,29.1,76.9,-44.0,100.0,198.78303198887346,,,,,,,1,0,0,0,0,0,1,0,0,0,0,0,0,3570.0,326.118,198.78303198887346
0.049,0.32,1.41,0.007,0.014,2.32,0.0,0.0,0.0,0.0,0.0,0.0,0.0,0.0,0.0,0.0,0.0,0.0,0.0,0.0,0.0,1.0,200.0,250.0,14.0,567.0,635.0,23.6,72.7,,,228.68567454798333,,,,,,,1,0,0,0,0,0,1,0,0,0,0,0,0,3570.0,327.878,228.68567454798333
0.049,0.32,1.41,0.007,0.014,2.32,0.0,0.0,0.0,0.0,0.0,0.0,0.0,0.0,0.0,0.0,0.0,0.0,0.0,0.0,0.0,1.0,200.0,0.0,0.0,499.7160513098016,,,,-38.0,100.0,205.29069934276833,,,,,,,1,0,0,0,0,0,1,0,0,0,0,0,0,3570.0,327.878,205.29069934276833
0.049,0.32,1.41,0.007,0.014,2.32,0.0,0.0,0.0,0.0,0.0,0.0,0.0,0.0,0.0,0.0,0.0,0.0,0.0,0.0,0.0,1.0,200.0,580.0,2.0,530.0,615.0,26.6,73.0,-20.0,100.0,215.82058414464535,,,,,,,1,0,0,0,0,0,1,0,0,0,0,0,0,3570.0,327.878,215.82058414464535
0.046,0.32,1.81,0.007,0.015,2.33,0.0,0.0,0.0,0.0,0.0,0.0,0.0,0.0,0.0,0.0,0.0,0.0,0.0,0.0,0.0,1.0,200.0,250.0,14.0,621.0,684.0,23.5,73.9,,,247.46175243393606,,,,,,,1,0,0,0,0,0,1,0,0,0,0,0,0,3570.0,326.822,247.46175243393606
0.046,0.32,1.81,0.007,0.015,2.33,0.0,0.0,0.0,0.0,0.0,0.0,0.0,0.0,0.0,0.0,0.0,0.0,0.0,0.0,0.0,1.0,200.0,0.0,0.0,551.8511170634919,,,,-30.0,100.0,223.41832999426006,,5.0,14.0,81.0,0.0,0.0,1,0,0,0,0,0,1,0,0,0,0,0,0,3570.0,326.822,223.41832999426006
0.046,0.32,1.81,0.007,0.015,2.33,0.0,0.0,0.0,0.0,0.0,0.0,0.0,0.0,0.0,0.0,0.0,0.0,0.0,0.0,0.0,1.0,200.0,580.0,2.0,574.0,665.0,26.4,70.7,,,231.11961057023646,,,,,,,1,0,0,0,0,0,1,0,0,0,0,0,0,3570.0,326.822,231.11961057023646
0.037,0.3,0.65,0.009,0.011,3.5,0.0,0.0,0.0,0.0,0.0,0.0,0.0,0.0,0.0,0.0,0.0,0.0,0.0,0.0,0.0,1.0,200.0,250.0,14.0,479.0,561.0,30.4,76.6,,,198.08762169680114,,,,,,,1,0,0,0,0,0,1,0,0,0,0,0,0,3570.0,323.654,198.08762169680114
0.037,0.3,0.65,0.009,0.011,3.5,0.0,0.0,0.0,0.0,0.0,0.0,0.0,0.0,0.0,0.0,0.0,0.0,0.0,0.0,0.0,1.0,200.0,0.0,0.0,408.2929839654242,,,,-26.0,100.0,173.50242836071774,,,,,,,1,0,0,0,0,0,1,0,0,0,0,0,0,3570.0,323.654,173.50242836071774
0.037,0.3,0.65,0.009,0.011,3.5,0.0,0.0,0.0,0.0,0.0,0.0,0.0,0.0,0.0,0.0,0.0,0.0,0.0,0.0,0.0,1.0,200.0,580.0,2.0,482.0,560.0,31.4,48.8,-63.0,100.0,199.13073713490962,,,,,,,1,0,0,0,0,0,1,0,0,0,0,0,0,3570.0,323.654,199.13073713490962
0.041,0.31,0.98,0.008,0.012,3.46,0.0,0.0,0.0,0.0,0.0,0.0,0.0,0.0,0.0,0.0,0.0,0.0,0.0,0.0,0.0,1.0,200.0,250.0,14.0,525.0,605.0,27.6,76.0,,,214.08205841446457,,,,,,,1,0,0,0,0,0,1,0,0,0,0,0,0,3570.0,325.062,214.08205841446457
0.041,0.31,0.98,0.008,0.012,3.46,0.0,0.0,0.0,0.0,0.0,0.0,0.0,0.0,0.0,0.0,0.0,0.0,0.0,0.0,0.0,1.0,200.0,0.0,0.0,471.84648558386056,,,,-48.0,100.0,195.60030792206555,,14.0,35.0,51.0,0.0,0.0,1,0,0,0,0,0,1,0,0,0,0,0,0,3570.0,325.062,195.60030792206555
0.041,0.31,0.98,0.008,0.012,3.46,0.0,0.0,0.0,0.0,0.0,0.0,0.0,0.0,0.0,0.0,0.0,0.0,0.0,0.0,0.0,1.0,200.0,580.0,2.0,521.0,599.0,28.4,74.0,-38.0,100.0,212.69123783031992,,,,,,,1,0,0,0,0,0,1,0,0,0,0,0,0,3570.0,325.062,212.69123783031992
0.048,0.33,1.4,0.007,0.013,3.47,0.0,0.0,0.0,0.0,0.0,0.0,0.0,0.0,0.0,0.0,0.0,0.0,0.0,0.0,0.0,1.0,200.0,250.0,14.0,621.0,682.0,25.4,72.9,,,247.46175243393606,,,,,,,1,0,0,0,0,0,1,0,0,0,0,0,0,3570.0,327.526,247.46175243393606
0.048,0.33,1.4,0.007,0.013,3.47,0.0,0.0,0.0,0.0,0.0,0.0,0.0,0.0,0.0,0.0,0.0,0.0,0.0,0.0,0.0,1.0,200.0,0.0,0.0,519.643435911311,,,,-18.0,100.0,212.2195535157549,,,,,,,1,0,0,0,0,0,1,0,0,0,0,0,0,3570.0,327.526,212.2195535157549
0.048,0.33,1.4,0.007,0.013,3.47,0.0,0.0,0.0,0.0,0.0,0.0,0.0,0.0,0.0,0.0,0.0,0.0,0.0,0.0,0.0,1.0,200.0,580.0,2.0,584.0,677.0,26.6,70.8,56.0,100.0,234.59666203059808,,,,,,,1,0,0,0,0,0,1,0,0,0,0,0,0,3570.0,327.526,234.59666203059808
0.051,0.36,1.79,0.007,0.013,3.42,0.0,0.0,0.0,0.0,0.0,0.0,0.0,0.0,0.0,0.0,0.0,0.0,0.0,0.0,0.0,1.0,200.0,250.0,14.0,692.0,753.0,22.2,69.7,,,272.1488178025035,,,,,,,1,0,0,0,0,0,1,0,0,0,0,0,0,3570.0,328.582,272.1488178025035
0.051,0.36,1.79,0.007,0.013,3.42,0.0,0.0,0.0,0.0,0.0,0.0,0.0,0.0,0.0,0.0,0.0,0.0,0.0,0.0,0.0,1.0,200.0,0.0,0.0,535.7704363136861,,,,24.0,100.0,217.82699454578795,,0.0,33.0,37.0,30.0,0.0,1,0,0,0,0,0,1,0,0,0,0,0,0,3570.0,328.582,217.82699454578795
0.051,0.36,1.79,0.007,0.013,3.42,0.0,0.0,0.0,0.0,0.0,0.0,0.0,0.0,0.0,0.0,0.0,0.0,0.0,0.0,0.0,1.0,200.0,580.0,2.0,662.0,745.0,24.0,67.5,,,261.71766342141865,,,,,,,1,0,0,0,0,0,1,0,0,0,0,0,0,3570.0,328.582,261.71766342141865
0.074,0.36,1.51,0.008,0.011,0.0,0.0,0.0,0.0,0.02,0.0,0.0,400.0,40.0,0.0,0.0,0.0,0.0,0.0,0.0,0.0,1.0,150.0,0.0,0.0,484.0,560.0,26.0,78.8,,,199.82614742698195,,,,,,,1,0,0,0,0,0,1,0,0,0,0,0,0,3570.0,346.118,199.82614742698195
0.074,0.36,1.51,0.008,0.011,0.0,0.0,0.0,0.0,0.02,0.0,0.0,400.0,40.0,0.0,0.0,0.0,0.0,0.0,0.0,0.0,1.0,150.0,580.0,2.0,471.0,563.0,31.2,77.0,,,195.30598052851184,,,,,,,1,0,0,0,0,0,1,0,0,0,0,0,0,3570.0,346.118,195.30598052851184
0.075,0.36,1.48,0.007,0.006,0.0,0.0,0.0,0.0,0.11,0.0,0.0,390.0,40.0,0.0,0.0,0.0,0.0,0.0,0.0,0.0,1.0,150.0,0.0,0.0,502.0,578.0,27.6,77.0,,,206.08484005563284,,,,,,,1,0,0,0,0,0,1,0,0,0,0,0,0,3570.0,388.95,206.08484005563284
0.075,0.36,1.48,0.007,0.006,0.0,0.0,0.0,0.0,0.11,0.0,0.0,390.0,40.0,0.0,0.0,0.0,0.0,0.0,0.0,0.0,1.0,150.0,580.0,2.0,462.0,548.0,29.8,77.9,,,192.1766342141864,,,,,,,1,0,0,0,0,0,1,0,0,0,0,0,0,3570.0,388.95,192.1766342141864
0.074,0.32,1.42,0.008,0.007,0.0,0.0,0.0,0.0,0.19,0.0,0.0,380.0,40.0,0.0,0.0,0.0,0.0,0.0,0.0,0.0,1.0,150.0,0.0,0.0,488.0,566.0,28.2,77.0,,,201.2169680111266,,,,,,,1,0,0,0,0,0,1,0,0,0,0,0,0,3570.0,426.358,201.2169680111266
0.074,0.32,1.42,0.008,0.007,0.0,0.0,0.0,0.0,0.19,0.0,0.0,380.0,40.0,0.0,0.0,0.0,0.0,0.0,0.0,0.0,1.0,150.0,580.0,2.0,453.0,549.0,31.2,78.8,,,189.04728789986095,,,,,,,1,0,0,0,0,0,1,0,0,0,0,0,0,3570.0,426.358,189.04728789986095
0.076,0.33,1.48,0.007,0.006,0.0,0.0,0.0,0.0,0.35,0.0,0.0,400.0,40.0,0.0,0.0,0.0,0.0,0.0,0.0,0.0,1.0,150.0,0.0,0.0,504.0,586.0,27.6,77.0,,,206.78025034770516,,,,,,,1,0,0,0,0,0,1,0,0,0,0,0,0,3570.0,502.582,206.78025034770516
0.076,0.33,1.48,0.007,0.006,0.0,0.0,0.0,0.0,0.35,0.0,0.0,400.0,40.0,0.0,0.0,0.0,0.0,0.0,0.0,0.0,1.0,150.0,580.0,2.0,482.0,572.0,28.2,77.9,,,199.13073713490962,,,,,,,1,0,0,0,0,0,1,0,0,0,0,0,0,3570.0,502.582,199.13073713490962
0.068,0.32,1.49,0.006,0.006,0.0,0.0,0.0,0.0,0.66,0.0,0.0,390.0,40.0,0.0,0.0,0.0,0.0,0.0,0.0,0.0,1.0,150.0,0.0,0.0,513.0,593.0,28.6,77.0,,,209.90959666203062,,,,,,,1,0,0,0,0,0,1,0,0,0,0,0,0,3570.0,646.086,209.90959666203062
0.068,0.32,1.49,0.006,0.006,0.0,0.0,0.0,0.0,0.66,0.0,0.0,390.0,40.0,0.0,0.0,0.0,0.0,0.0,0.0,0.0,1.0,150.0,580.0,2.0,499.0,607.0,28.6,74.0,,,205.04172461752435,,,,,,,1,0,0,0,0,0,1,0,0,0,0,0,0,3570.0,646.086,205.04172461752435
0.076,0.36,1.49,0.006,0.006,0.0,0.0,0.0,0.0,1.4,0.0,0.0,410.0,40.0,0.0,0.0,0.0,0.0,0.0,0.0,0.0,1.0,150.0,0.0,0.0,568.0,647.0,27.4,73.0,,,229.0333796940195,,,,,,,1,0,0,0,0,0,1,0,0,0,0,0,0,3570.0,998.182,229.0333796940195
0.076,0.36,1.49,0.006,0.006,0.0,0.0,0.0,0.0,1.4,0.0,0.0,410.0,40.0,0.0,0.0,0.0,0.0,0.0,0.0,0.0,1.0,150.0,580.0,2.0,583.0,673.0,24.2,73.0,,,234.24895688456192,,,,,,,1,0,0,0,0,0,1,0,0,0,0,0,0,3570.0,998.182,234.24895688456192
0.074,0.29,1.49,0.006,0.013,0.0,0.0,0.0,0.0,0.0,0.0,0.0,471.0,5.0,72.0,6.0,0.0,0.0,0.0,0.0,0.0,1.0,200.0,250.0,14.0,431.0,527.0,29.6,78.0,,,181.39777468706538,,,,,,,1,0,0,0,0,0,1,0,0,0,0,0,0,3570.0,336.678,181.39777468706538
0.074,0.29,1.49,0.006,0.013,0.0,0.0,0.0,0.0,0.0,0.0,0.0,471.0,5.0,72.0,6.0,0.0,0.0,0.0,0.0,0.0,1.0,200.0,0.0,0.0,468.7874707298441,,,,-41.0,28.0,194.53667271552297,,,,,,,1,0,0,0,0,0,1,0,0,0,0,0,0,3570.0,336.678,194.53667271552297
0.074,0.29,1.49,0.006,0.013,0.0,0.0,0.0,0.0,0.0,0.0,0.0,471.0,5.0,72.0,6.0,0.0,0.0,0.0,0.0,0.0,1.0,200.0,0.0,0.0,468.7874707298441,,,,-19.0,100.0,194.53667271552297,,,,,,,1,0,0,0,0,0,1,0,0,0,0,0,0,3570.0,336.678,194.53667271552297
0.074,0.29,1.49,0.006,0.013,0.0,0.0,0.0,0.0,0.0,0.0,0.0,471.0,5.0,72.0,6.0,0.0,0.0,0.0,0.0,0.0,1.0,200.0,0.0,0.0,468.7874707298441,,,,,,194.53667271552297,,34.0,57.0,9.0,0.0,0.0,1,0,0,0,0,0,1,0,0,0,0,0,0,3570.0,336.678,194.53667271552297
0.081,0.29,1.43,0.006,0.013,0.0,0.0,0.0,0.0,0.0,0.0,0.0,461.0,5.0,54.0,60.0,0.0,0.0,0.0,0.0,0.0,1.0,200.0,250.0,14.0,444.0,542.0,27.6,72.9,,,185.9179415855355,,,,,,,1,0,0,0,0,0,1,0,0,0,0,0,0,3570.0,339.142,185.9179415855355
0.081,0.29,1.43,0.006,0.013,0.0,0.0,0.0,0.0,0.0,0.0,0.0,461.0,5.0,54.0,60.0,0.0,0.0,0.0,0.0,0.0,1.0,200.0,0.0,0.0,471.0015077006327,,,,-39.0,28.0,195.3065047637805,,,,,,,1,0,0,0,0,0,1,0,0,0,0,0,0,3570.0,339.142,195.3065047637805
0.081,0.29,1.43,0.006,0.013,0.0,0.0,0.0,0.0,0.0,0.0,0.0,461.0,5.0,54.0,60.0,0.0,0.0,0.0,0.0,0.0,1.0,200.0,0.0,0.0,471.0015077006327,,,,-15.0,100.0,195.3065047637805,,,,,,,1,0,0,0,0,0,1,0,0,0,0,0,0,3570.0,339.142,195.3065047637805
0.081,0.29,1.43,0.006,0.013,0.0,0.0,0.0,0.0,0.0,0.0,0.0,461.0,5.0,54.0,60.0,0.0,0.0,0.0,0.0,0.0,1.0,200.0,0.0,0.0,471.0015077006327,,,,,,195.3065047637805,,45.0,46.0,9.0,0.0,0.0,1,0,0,0,0,0,1,0,0,0,0,0,0,3570.0,339.142,195.3065047637805
0.076,0.34,1.36,0.005,0.011,0.0,0.0,0.0,0.0,0.0,0.0,0.0,476.0,5.0,57.0,150.0,0.0,0.0,0.0,0.0,0.0,1.0,200.0,250.0,14.0,437.0,527.0,24.6,78.9,,,183.48400556328235,,,,,,,1,0,0,0,0,0,1,0,0,0,0,0,0,3570.0,337.382,183.48400556328235
0.076,0.34,1.36,0.005,0.011,0.0,0.0,0.0,0.0,0.0,0.0,0.0,476.0,5.0,57.0,150.0,0.0,0.0,0.0,0.0,0.0,1.0,200.0,0.0,0.0,484.763010006084,,,,-58.0,28.0,200.09144993257442,,,,,,,1,0,0,0,0,0,1,0,0,0,0,0,0,3570.0,337.382,200.09144993257442
0.076,0.34,1.36,0.005,0.011,0.0,0.0,0.0,0.0,0.0,0.0,0.0,476.0,5.0,57.0,150.0,0.0,0.0,0.0,0.0,0.0,1.0,200.0,0.0,0.0,484.763010006084,,,,-20.0,100.0,200.09144993257442,,,,,,,1,0,0,0,0,0,1,0,0,0,0,0,0,3570.0,337.382,200.09144993257442
0.076,0.34,1.36,0.005,0.011,0.0,0.0,0.0,0.0,0.0,0.0,0.0,476.0,5.0,57.0,150.0,0.0,0.0,0.0,0.0,0.0,1.0,200.0,0.0,0.0,484.763010006084,,,,,,200.09144993257442,,40.0,47.0,13.0,0.0,0.0,1,0,0,0,0,0,1,0,0,0,0,0,0,3570.0,337.382,200.09144993257442
0.079,0.39,1.37,0.005,0.011,0.0,0.0,0.0,0.0,0.0,0.0,0.0,446.0,5.0,47.0,250.0,0.0,0.0,0.0,0.0,0.0,1.0,200.0,250.0,14.0,437.0,538.0,25.2,78.9,,,183.48400556328235,,,,,,,1,0,0,0,0,0,1,0,0,0,0,0,0,3570.0,338.438,183.48400556328235
0.079,0.39,1.37,0.005,0.011,0.0,0.0,0.0,0.0,0.0,0.0,0.0,446.0,5.0,47.0,250.0,0.0,0.0,0.0,0.0,0.0,1.0,200.0,0.0,0.0,503.5244991518974,,,,-56.0,28.0,206.6149162558753,,,,,,,1,0,0,0,0,0,1,0,0,0,0,0,0,3570.0,338.438,206.6149162558753
0.079,0.39,1.37,0.005,0.011,0.0,0.0,0.0,0.0,0.0,0.0,0.0,446.0,5.0,47.0,250.0,0.0,0.0,0.0,0.0,0.0,1.0,200.0,0.0,0.0,503.5244991518974,,,,-25.0,100.0,206.6149162558753,,,,,,,1,0,0,0,0,0,1,0,0,0,0,0,0,3570.0,338.438,206.6149162558753
0.079,0.39,1.37,0.005,0.011,0.0,0.0,0.0,0.0,0.0,0.0,0.0,446.0,5.0,47.0,250.0,0.0,0.0,0.0,0.0,0.0,1.0,200.0,0.0,0.0,503.5244991518974,,,,,,206.6149162558753,,35.0,44.0,21.0,0.0,0.0,1,0,0,0,0,0,1,0,0,0,0,0,0,3570.0,338.438,206.6149162558753
0.078,0.44,1.4,0.004,0.011,0.0,0.0,0.0,0.0,0.0,0.0,0.0,436.0,5.0,44.0,420.0,0.0,0.0,0.0,0.0,0.0,1.0,200.0,250.0,14.0,469.0,545.0,24.4,77.0,,,194.61057023643951,,,,,,,1,0,0,0,0,0,1,0,0,0,0,0,0,3570.0,338.086,194.61057023643951
0.078,0.44,1.4,0.004,0.011,0.0,0.0,0.0,0.0,0.0,0.0,0.0,436.0,5.0,44.0,420.0,0.0,0.0,0.0,0.0,0.0,1.0,200.0,0.0,0.0,469.173795036126,,,,-62.0,28.0,194.67099966485605,,,,,,,1,0,0,0,0,0,1,0,0,0,0,0,0,3570.0,338.086,194.67099966485605
0.078,0.44,1.4,0.004,0.011,0.0,0.0,0.0,0.0,0.0,0.0,0.0,436.0,5.0,44.0,420.0,0.0,0.0,0.0,0.0,0.0,1.0,200.0,0.0,0.0,469.173795036126,,,,-30.0,100.0,194.67099966485605,,,,,,,1,0,0,0,0,0,1,0,0,0,0,0,0,3570.0,338.086,194.67099966485605
0.078,0.44,1.4,0.004,0.011,0.0,0.0,0.0,0.0,0.0,0.0,0.0,436.0,5.0,44.0,420.0,0.0,0.0,0.0,0.0,0.0,1.0,200.0,0.0,0.0,469.173795036126,,,,,,194.67099966485605,,44.0,38.0,18.0,0.0,0.0,1,0,0,0,0,0,1,0,0,0,0,0,0,3570.0,338.086,194.67099966485605
0.081,0.48,1.42,0.004,0.006,0.0,0.0,0.0,0.0,0.0,0.0,0.0,444.0,4.0,46.0,660.0,0.0,0.0,0.0,0.0,0.0,1.0,200.0,250.0,14.0,466.0,551.0,26.2,78.9,,,193.56745479833103,,,,,,,1,0,0,0,0,0,1,0,0,0,0,0,0,3570.0,339.142,193.56745479833103
0.081,0.48,1.42,0.004,0.006,0.0,0.0,0.0,0.0,0.0,0.0,0.0,444.0,4.0,46.0,660.0,0.0,0.0,0.0,0.0,0.0,1.0,200.0,0.0,0.0,471.0015077006327,,,,-76.0,28.0,195.3065047637805,,,,,,,1,0,0,0,0,0,1,0,0,0,0,0,0,3570.0,339.142,195.3065047637805
0.081,0.48,1.42,0.004,0.006,0.0,0.0,0.0,0.0,0.0,0.0,0.0,444.0,4.0,46.0,660.0,0.0,0.0,0.0,0.0,0.0,1.0,200.0,0.0,0.0,471.0015077006327,,,,-29.0,100.0,195.3065047637805,,,,,,,1,0,0,0,0,0,1,0,0,0,0,0,0,3570.0,339.142,195.3065047637805
0.081,0.48,1.42,0.004,0.006,0.0,0.0,0.0,0.0,0.0,0.0,0.0,444.0,4.0,46.0,660.0,0.0,0.0,0.0,0.0,0.0,1.0,200.0,0.0,0.0,471.0015077006327,,,,,,195.3065047637805,,38.0,39.0,23.0,0.0,0.0,1,0,0,0,0,0,1,0,0,0,0,0,0,3570.0,339.142,195.3065047637805
0.069,0.3,1.36,0.007,0.009,0.0,0.0,0.0,0.0,0.0,0.0,0.0,432.0,37.0,68.0,5.0,0.0,0.0,0.0,0.0,0.0,1.0,200.0,250.0,14.0,468.0,529.0,32.6,80.7,,,194.26286509040335,,,,,,,1,0,0,0,0,0,1,0,0,0,0,0,0,3570.0,334.918,194.26286509040335
0.069,0.3,1.36,0.007,0.009,0.0,0.0,0.0,0.0,0.0,0.0,0.0,432.0,37.0,68.0,5.0,0.0,0.0,0.0,0.0,0.0,1.0,200.0,0.0,0.0,488.7061662883687,,,,-99.0,28.0,201.46250566354962,,,,,,,1,0,0,0,0,0,1,0,0,0,0,0,0,3570.0,334.918,201.46250566354962
0.069,0.3,1.36,0.007,0.009,0.0,0.0,0.0,0.0,0.0,0.0,0.0,432.0,37.0,68.0,5.0,0.0,0.0,0.0,0.0,0.0,1.0,200.0,0.0,0.0,488.7061662883687,,,,-72.0,100.0,201.46250566354962,,,,,,,1,0,0,0,0,0,1,0,0,0,0,0,0,3570.0,334.918,201.46250566354962
0.069,0.3,1.36,0.007,0.009,0.0,0.0,0.0,0.0,0.0,0.0,0.0,432.0,37.0,68.0,5.0,0.0,0.0,0.0,0.0,0.0,1.0,200.0,0.0,0.0,488.7061662883687,,,,,,201.46250566354962,,22.0,5.0,73.0,0.0,0.0,1,0,0,0,0,0,1,0,0,0,0,0,0,3570.0,334.918,201.46250566354962
0.08,0.33,1.41,0.006,0.009,0.0,0.0,0.0,0.0,0.0,0.0,0.0,432.0,43.0,55.0,78.0,0.0,0.0,0.0,0.0,0.0,1.0,200.0,250.0,14.0,478.0,540.0,31.2,80.7,,,197.73991655076497,,,,,,,1,0,0,0,0,0,1,0,0,0,0,0,0,3570.0,338.79,197.73991655076497
0.08,0.33,1.41,0.006,0.009,0.0,0.0,0.0,0.0,0.0,0.0,0.0,432.0,43.0,55.0,78.0,0.0,0.0,0.0,0.0,0.0,1.0,200.0,0.0,0.0,486.53110350760375,,,,-77.0,28.0,200.70622514172592,,,,,,,1,0,0,0,0,0,1,0,0,0,0,0,0,3570.0,338.79,200.70622514172592
0.08,0.33,1.41,0.006,0.009,0.0,0.0,0.0,0.0,0.0,0.0,0.0,432.0,43.0,55.0,78.0,0.0,0.0,0.0,0.0,0.0,1.0,200.0,0.0,0.0,486.53110350760375,,,,-55.0,100.0,200.70622514172592,,,,,,,1,0,0,0,0,0,1,0,0,0,0,0,0,3570.0,338.79,200.70622514172592
0.08,0.33,1.41,0.006,0.009,0.0,0.0,0.0,0.0,0.0,0.0,0.0,432.0,43.0,55.0,78.0,0.0,0.0,0.0,0.0,0.0,1.0,200.0,0.0,0.0,486.53110350760375,,,,,,200.70622514172592,,24.0,9.0,67.0,0.0,0.0,1,0,0,0,0,0,1,0,0,0,0,0,0,3570.0,338.79,200.70622514172592
0.076,0.37,1.36,0.005,0.009,0.0,0.0,0.0,0.0,0.0,0.0,0.0,422.0,36.0,53.0,190.0,0.0,0.0,0.0,0.0,0.0,1.0,200.0,250.0,14.0,485.0,549.0,31.4,79.8,,,200.1738525730181,,,,,,,1,0,0,0,0,0,1,0,0,0,0,0,0,3570.0,337.382,200.1738525730181
0.076,0.37,1.36,0.005,0.009,0.0,0.0,0.0,0.0,0.0,0.0,0.0,422.0,36.0,53.0,190.0,0.0,0.0,0.0,0.0,0.0,1.0,200.0,0.0,0.0,484.763010006084,,,,-86.0,28.0,200.09144993257442,,,,,,,1,0,0,0,0,0,1,0,0,0,0,0,0,3570.0,337.382,200.09144993257442
0.076,0.37,1.36,0.005,0.009,0.0,0.0,0.0,0.0,0.0,0.0,0.0,422.0,36.0,53.0,190.0,0.0,0.0,0.0,0.0,0.0,1.0,200.0,0.0,0.0,484.763010006084,,,,-58.0,100.0,200.09144993257442,,,,,,,1,0,0,0,0,0,1,0,0,0,0,0,0,3570.0,337.382,200.09144993257442
0.076,0.37,1.36,0.005,0.009,0.0,0.0,0.0,0.0,0.0,0.0,0.0,422.0,36.0,53.0,190.0,0.0,0.0,0.0,0.0,0.0,1.0,200.0,0.0,0.0,484.763010006084,,,,,,200.09144993257442,,20.0,3.0,77.0,0.0,0.0,1,0,0,0,0,0,1,0,0,0,0,0,0,3570.0,337.382,200.09144993257442
0.078,0.44,1.31,0.005,0.008,0.0,0.0,0.0,0.0,0.0,0.0,0.0,431.0,36.0,50.0,340.0,0.0,0.0,0.0,0.0,0.0,1.0,200.0,250.0,14.0,491.0,564.0,28.2,78.9,,,202.26008344923508,,,,,,,1,0,0,0,0,0,1,0,0,0,0,0,0,3570.0,338.086,202.26008344923508
0.078,0.44,1.31,0.005,0.008,0.0,0.0,0.0,0.0,0.0,0.0,0.0,431.0,36.0,50.0,340.0,0.0,0.0,0.0,0.0,0.0,1.0,200.0,0.0,0.0,469.173795036126,,,,-88.0,28.0,194.67099966485605,,,,,,,1,0,0,0,0,0,1,0,0,0,0,0,0,3570.0,338.086,194.67099966485605
0.078,0.44,1.31,0.005,0.008,0.0,0.0,0.0,0.0,0.0,0.0,0.0,431.0,36.0,50.0,340.0,0.0,0.0,0.0,0.0,0.0,1.0,200.0,0.0,0.0,469.173795036126,,,,-63.0,100.0,194.67099966485605,,,,,,,1,0,0,0,0,0,1,0,0,0,0,0,0,3570.0,338.086,194.67099966485605
0.078,0.44,1.31,0.005,0.008,0.0,0.0,0.0,0.0,0.0,0.0,0.0,431.0,36.0,50.0,340.0,0.0,0.0,0.0,0.0,0.0,1.0,200.0,0.0,0.0,469.173795036126,,,,,,194.67099966485605,,21.0,7.0,72.0,0.0,0.0,1,0,0,0,0,0,1,0,0,0,0,0,0,3570.0,338.086,194.67099966485605
0.076,0.51,1.3,0.005,0.008,0.0,0.0,0.0,0.0,0.0,0.0,0.0,423.0,43.0,48.0,490.0,0.0,0.0,0.0,0.0,0.0,1.0,200.0,250.0,14.0,485.0,560.0,25.2,78.9,,,200.1738525730181,,,,,,,1,0,0,0,0,0,1,0,0,0,0,0,0,3570.0,337.382,200.1738525730181
0.076,0.51,1.3,0.005,0.008,0.0,0.0,0.0,0.0,0.0,0.0,0.0,423.0,43.0,48.0,490.0,0.0,0.0,0.0,0.0,0.0,1.0,200.0,0.0,0.0,484.763010006084,,,,-90.0,28.0,200.09144993257442,,,,,,,1,0,0,0,0,0,1,0,0,0,0,0,0,3570.0,337.382,200.09144993257442
0.076,0.51,1.3,0.005,0.008,0.0,0.0,0.0,0.0,0.0,0.0,0.0,423.0,43.0,48.0,490.0,0.0,0.0,0.0,0.0,0.0,1.0,200.0,0.0,0.0,484.763010006084,,,,-55.0,100.0,200.09144993257442,,,,,,,1,0,0,0,0,0,1,0,0,0,0,0,0,3570.0,337.382,200.09144993257442
0.076,0.51,1.3,0.005,0.008,0.0,0.0,0.0,0.0,0.0,0.0,0.0,423.0,43.0,48.0,490.0,0.0,0.0,0.0,0.0,0.0,1.0,200.0,0.0,0.0,484.763010006084,,,,,,200.09144993257442,,21.0,17.0,62.0,0.0,0.0,1,0,0,0,0,0,1,0,0,0,0,0,0,3570.0,337.382,200.09144993257442
0.079,0.57,1.32,0.004,0.008,0.0,0.0,0.0,0.0,0.0,0.0,0.0,422.0,38.0,52.0,610.0,0.0,0.0,0.0,0.0,0.0,1.0,200.0,250.0,14.0,491.0,570.0,29.2,77.0,,,202.26008344923508,,,,,,,1,0,0,0,0,0,1,0,0,0,0,0,0,3570.0,338.438,202.26008344923508
0.079,0.57,1.32,0.004,0.008,0.0,0.0,0.0,0.0,0.0,0.0,0.0,422.0,38.0,52.0,610.0,0.0,0.0,0.0,0.0,0.0,1.0,200.0,0.0,0.0,503.5244991518974,,,,-74.0,28.0,206.6149162558753,,,,,,,1,0,0,0,0,0,1,0,0,0,0,0,0,3570.0,338.438,206.6149162558753
0.079,0.57,1.32,0.004,0.008,0.0,0.0,0.0,0.0,0.0,0.0,0.0,422.0,38.0,52.0,610.0,0.0,0.0,0.0,0.0,0.0,1.0,200.0,0.0,0.0,503.5244991518974,,,,-38.0,100.0,206.6149162558753,,,,,,,1,0,0,0,0,0,1,0,0,0,0,0,0,3570.0,338.438,206.6149162558753
0.079,0.57,1.32,0.004,0.008,0.0,0.0,0.0,0.0,0.0,0.0,0.0,422.0,38.0,52.0,610.0,0.0,0.0,0.0,0.0,0.0,1.0,200.0,0.0,0.0,503.5244991518974,,,,,,206.6149162558753,,24.0,26.0,50.0,0.0,0.0,1,0,0,0,0,0,1,0,0,0,0,0,0,3570.0,338.438,206.6149162558753
0.074,0.32,1.5,0.006,0.006,0.0,0.0,0.0,0.0,0.0,0.0,0.0,375.0,99.0,89.0,8.0,0.0,0.0,0.0,0.0,0.0,1.0,200.0,250.0,14.0,484.0,547.0,29.4,79.8,,,199.82614742698195,,,,,,,1,0,0,0,0,0,1,0,0,0,0,0,0,3570.0,336.678,199.82614742698195
0.074,0.32,1.5,0.006,0.006,0.0,0.0,0.0,0.0,0.0,0.0,0.0,375.0,99.0,89.0,8.0,0.0,0.0,0.0,0.0,0.0,1.0,200.0,0.0,0.0,468.7874707298441,,,,-74.0,28.0,194.53667271552297,,,,,,,1,0,0,0,0,0,1,0,0,0,0,0,0,3570.0,336.678,194.53667271552297
0.074,0.32,1.5,0.006,0.006,0.0,0.0,0.0,0.0,0.0,0.0,0.0,375.0,99.0,89.0,8.0,0.0,0.0,0.0,0.0,0.0,1.0,200.0,0.0,0.0,468.7874707298441,,,,-52.0,100.0,194.53667271552297,,,,,,,1,0,0,0,0,0,1,0,0,0,0,0,0,3570.0,336.678,194.53667271552297
0.074,0.27,1.41,0.007,0.006,0.0,0.0,0.0,0.0,0.0,0.0,0.0,407.0,88.0,70.0,47.0,0.0,0.0,0.0,0.0,0.0,1.0,200.0,250.0,14.0,442.0,514.0,32.2,81.6,,,185.22253129346316,,,,,,,1,0,0,0,0,0,1,0,0,0,0,0,0,3570.0,336.678,185.22253129346316
0.074,0.27,1.41,0.007,0.006,0.0,0.0,0.0,0.0,0.0,0.0,0.0,407.0,88.0,70.0,47.0,0.0,0.0,0.0,0.0,0.0,1.0,200.0,0.0,0.0,468.7874707298441,,,,-57.0,28.0,194.53667271552297,,,,,,,1,0,0,0,0,0,1,0,0,0,0,0,0,3570.0,336.678,194.53667271552297
0.074,0.27,1.41,0.007,0.006,0.0,0.0,0.0,0.0,0.0,0.0,0.0,407.0,88.0,70.0,47.0,0.0,0.0,0.0,0.0,0.0,1.0,200.0,0.0,0.0,468.7874707298441,,,,-31.0,100.0,194.53667271552297,,,,,,,1,0,0,0,0,0,1,0,0,0,0,0,0,3570.0,336.678,194.53667271552297
0.071,0.39,1.36,0.005,0.009,0.0,0.0,0.0,0.0,0.0,0.0,0.0,381.0,92.0,52.0,160.0,0.0,0.0,0.0,0.0,0.0,1.0,200.0,250.0,14.0,481.0,545.0,30.6,81.4,,,198.78303198887346,,,,,,,1,0,0,0,0,0,1,0,0,0,0,0,0,3570.0,335.622,198.78303198887346
0.071,0.39,1.36,0.005,0.009,0.0,0.0,0.0,0.0,0.0,0.0,0.0,381.0,92.0,52.0,160.0,0.0,0.0,0.0,0.0,0.0,1.0,200.0,0.0,0.0,483.8266798450732,,,,-68.0,28.0,199.7658831172021,,,,,,,1,0,0,0,0,0,1,0,0,0,0,0,0,3570.0,335.622,199.7658831172021
0.071,0.39,1.36,0.005,0.009,0.0,0.0,0.0,0.0,0.0,0.0,0.0,381.0,92.0,52.0,160.0,0.0,0.0,0.0,0.0,0.0,1.0,200.0,0.0,0.0,483.8266798450732,,,,-56.0,100.0,199.7658831172021,,,,,,,1,0,0,0,0,0,1,0,0,0,0,0,0,3570.0,335.622,199.7658831172021
0.069,0.45,1.36,0.005,0.008,0.0,0.0,0.0,0.0,0.0,0.0,0.0,374.0,63.0,44.0,280.0,0.0,0.0,0.0,0.0,0.0,1.0,200.0,250.0,14.0,474.0,540.0,28.0,80.7,,,196.34909596662033,,,,,,,1,0,0,0,0,0,1,0,0,0,0,0,0,3570.0,334.918,196.34909596662033
0.069,0.45,1.36,0.005,0.008,0.0,0.0,0.0,0.0,0.0,0.0,0.0,374.0,63.0,44.0,280.0,0.0,0.0,0.0,0.0,0.0,1.0,200.0,0.0,0.0,488.7061662883687,,,,-68.0,28.0,201.46250566354962,,,,,,,1,0,0,0,0,0,1,0,0,0,0,0,0,3570.0,334.918,201.46250566354962
0.069,0.45,1.36,0.005,0.008,0.0,0.0,0.0,0.0,0.0,0.0,0.0,374.0,63.0,44.0,280.0,0.0,0.0,0.0,0.0,0.0,1.0,200.0,0.0,0.0,488.7061662883687,,,,-61.0,100.0,201.46250566354962,,,,,,,1,0,0,0,0,0,1,0,0,0,0,0,0,3570.0,334.918,201.46250566354962
0.069,0.51,1.39,0.004,0.008,0.0,0.0,0.0,0.0,0.0,0.0,0.0,379.0,69.0,41.0,480.0,0.0,0.0,0.0,0.0,0.0,1.0,200.0,250.0,14.0,466.0,533.0,27.2,77.0,,,193.56745479833103,,,,,,,1,0,0,0,0,0,1,0,0,0,0,0,0,3570.0,334.918,193.56745479833103
0.069,0.51,1.39,0.004,0.008,0.0,0.0,0.0,0.0,0.0,0.0,0.0,379.0,69.0,41.0,480.0,0.0,0.0,0.0,0.0,0.0,1.0,200.0,0.0,0.0,488.7061662883687,,,,-70.0,28.0,201.46250566354962,,,,,,,1,0,0,0,0,0,1,0,0,0,0,0,0,3570.0,334.918,201.46250566354962
0.069,0.51,1.39,0.004,0.008,0.0,0.0,0.0,0.0,0.0,0.0,0.0,379.0,69.0,41.0,480.0,0.0,0.0,0.0,0.0,0.0,1.0,200.0,0.0,0.0,488.7061662883687,,,,-54.0,100.0,201.46250566354962,,,,,,,1,0,0,0,0,0,1,0,0,0,0,0,0,3570.0,334.918,201.46250566354962
0.072,0.57,1.4,0.004,0.008,0.0,0.0,0.0,0.0,0.0,0.0,0.0,360.0,80.0,38.0,640.0,0.0,0.0,0.0,0.0,0.0,1.0,200.0,250.0,14.0,486.0,555.0,26.6,78.0,,,200.52155771905427,,,,,,,1,0,0,0,0,0,1,0,0,0,0,0,0,3570.0,335.974,200.52155771905427
0.072,0.57,1.4,0.004,0.008,0.0,0.0,0.0,0.0,0.0,0.0,0.0,360.0,80.0,38.0,640.0,0.0,0.0,0.0,0.0,0.0,1.0,200.0,0.0,0.0,478.2067835220335,,,,-68.0,28.0,197.81181624549149,,,,,,,1,0,0,0,0,0,1,0,0,0,0,0,0,3570.0,335.974,197.81181624549149
0.072,0.57,1.4,0.004,0.008,0.0,0.0,0.0,0.0,0.0,0.0,0.0,360.0,80.0,38.0,640.0,0.0,0.0,0.0,0.0,0.0,1.0,200.0,0.0,0.0,478.2067835220335,,,,-41.0,100.0,197.81181624549149,,,,,,,1,0,0,0,0,0,1,0,0,0,0,0,0,3570.0,335.974,197.81181624549149
0.081,0.34,1.54,0.007,0.008,0.0,0.0,0.0,0.0,0.0,0.0,0.0,312.0,180.0,80.0,3.0,0.0,0.0,0.0,0.0,0.0,1.0,200.0,250.0,14.0,502.0,555.0,26.6,78.9,,,206.08484005563284,,,,,,,1,0,0,0,0,0,1,0,0,0,0,0,0,3570.0,339.142,206.08484005563284
0.081,0.34,1.54,0.007,0.008,0.0,0.0,0.0,0.0,0.0,0.0,0.0,312.0,180.0,80.0,3.0,0.0,0.0,0.0,0.0,0.0,1.0,200.0,0.0,0.0,471.0015077006327,,,,-67.0,28.0,195.3065047637805,,,,,,,1,0,0,0,0,0,1,0,0,0,0,0,0,3570.0,339.142,195.3065047637805
0.081,0.34,1.54,0.007,0.008,0.0,0.0,0.0,0.0,0.0,0.0,0.0,312.0,180.0,80.0,3.0,0.0,0.0,0.0,0.0,0.0,1.0,200.0,0.0,0.0,471.0015077006327,,,,-52.0,100.0,195.3065047637805,,,,,,,1,0,0,0,0,0,1,0,0,0,0,0,0,3570.0,339.142,195.3065047637805
0.081,0.34,1.54,0.007,0.008,0.0,0.0,0.0,0.0,0.0,0.0,0.0,312.0,180.0,80.0,3.0,0.0,0.0,0.0,0.0,0.0,1.0,200.0,0.0,0.0,471.0015077006327,,,,,,195.3065047637805,,19.0,20.0,61.0,0.0,0.0,1,0,0,0,0,0,1,0,0,0,0,0,0,3570.0,339.142,195.3065047637805
0.072,0.24,1.32,0.006,0.008,0.0,0.0,0.0,0.0,0.0,0.0,0.0,397.0,180.0,68.0,47.0,0.0,0.0,0.0,0.0,0.0,1.0,200.0,250.0,14.0,452.0,535.0,30.7,78.9,,,188.69958275382479,,,,,,,1,0,0,0,0,0,1,0,0,0,0,0,0,3570.0,335.974,188.69958275382479
0.072,0.24,1.32,0.006,0.008,0.0,0.0,0.0,0.0,0.0,0.0,0.0,397.0,180.0,68.0,47.0,0.0,0.0,0.0,0.0,0.0,1.0,200.0,0.0,0.0,478.2067835220335,,,,-54.0,28.0,197.81181624549149,,,,,,,1,0,0,0,0,0,1,0,0,0,0,0,0,3570.0,335.974,197.81181624549149
0.072,0.24,1.32,0.006,0.008,0.0,0.0,0.0,0.0,0.0,0.0,0.0,397.0,180.0,68.0,47.0,0.0,0.0,0.0,0.0,0.0,1.0,200.0,0.0,0.0,478.2067835220335,,,,-35.0,100.0,197.81181624549149,,,,,,,1,0,0,0,0,0,1,0,0,0,0,0,0,3570.0,335.974,197.81181624549149
0.072,0.24,1.32,0.006,0.008,0.0,0.0,0.0,0.0,0.0,0.0,0.0,397.0,180.0,68.0,47.0,0.0,0.0,0.0,0.0,0.0,1.0,200.0,0.0,0.0,478.2067835220335,,,,,,197.81181624549149,,23.0,24.0,53.0,0.0,0.0,1,0,0,0,0,0,1,0,0,0,0,0,0,3570.0,335.974,197.81181624549149
0.072,0.34,1.33,0.006,0.008,0.0,0.0,0.0,0.0,0.0,0.0,0.0,427.0,190.0,57.0,150.0,0.0,0.0,0.0,0.0,0.0,1.0,200.0,250.0,14.0,467.0,522.0,29.2,77.0,,,193.9151599443672,,,,,,,1,0,0,0,0,0,1,0,0,0,0,0,0,3570.0,335.974,193.9151599443672
0.072,0.34,1.33,0.006,0.008,0.0,0.0,0.0,0.0,0.0,0.0,0.0,427.0,190.0,57.0,150.0,0.0,0.0,0.0,0.0,0.0,1.0,200.0,0.0,0.0,478.2067835220335,,,,-64.0,28.0,197.81181624549149,,,,,,,1,0,0,0,0,0,1,0,0,0,0,0,0,3570.0,335.974,197.81181624549149
0.072,0.34,1.33,0.006,0.008,0.0,0.0,0.0,0.0,0.0,0.0,0.0,427.0,190.0,57.0,150.0,0.0,0.0,0.0,0.0,0.0,1.0,200.0,0.0,0.0,478.2067835220335,,,,-52.0,100.0,197.81181624549149,,,,,,,1,0,0,0,0,0,1,0,0,0,0,0,0,3570.0,335.974,197.81181624549149
0.072,0.34,1.33,0.006,0.008,0.0,0.0,0.0,0.0,0.0,0.0,0.0,427.0,190.0,57.0,150.0,0.0,0.0,0.0,0.0,0.0,1.0,200.0,0.0,0.0,478.2067835220335,,,,,,197.81181624549149,,18.0,15.0,67.0,0.0,0.0,1,0,0,0,0,0,1,0,0,0,0,0,0,3570.0,335.974,197.81181624549149
0.074,0.41,1.36,0.005,0.005,0.0,0.0,0.0,0.0,0.0,0.0,0.0,418.0,260.0,49.0,320.0,0.0,0.0,0.0,0.0,0.0,1.0,200.0,250.0,14.0,514.0,570.0,23.6,77.0,,,210.25730180806679,,,,,,,1,0,0,0,0,0,1,0,0,0,0,0,0,3570.0,336.678,210.25730180806679
0.074,0.41,1.36,0.005,0.005,0.0,0.0,0.0,0.0,0.0,0.0,0.0,418.0,260.0,49.0,320.0,0.0,0.0,0.0,0.0,0.0,1.0,200.0,0.0,0.0,468.7874707298441,,,,-63.0,28.0,194.53667271552297,,,,,,,1,0,0,0,0,0,1,0,0,0,0,0,0,3570.0,336.678,194.53667271552297
0.074,0.41,1.36,0.005,0.005,0.0,0.0,0.0,0.0,0.0,0.0,0.0,418.0,260.0,49.0,320.0,0.0,0.0,0.0,0.0,0.0,1.0,200.0,0.0,0.0,468.7874707298441,,,,-47.0,100.0,194.53667271552297,,,,,,,1,0,0,0,0,0,1,0,0,0,0,0,0,3570.0,336.678,194.53667271552297
0.074,0.41,1.36,0.005,0.005,0.0,0.0,0.0,0.0,0.0,0.0,0.0,418.0,260.0,49.0,320.0,0.0,0.0,0.0,0.0,0.0,1.0,200.0,0.0,0.0,468.7874707298441,,,,,,194.53667271552297,,23.0,9.0,68.0,0.0,0.0,1,0,0,0,0,0,1,0,0,0,0,0,0,3570.0,336.678,194.53667271552297
0.066,0.46,1.41,0.004,0.009,0.0,0.0,0.0,0.0,0.0,0.0,0.0,407.0,240.0,49.0,440.0,0.0,0.0,0.0,0.0,0.0,1.0,200.0,250.0,14.0,522.0,580.0,24.0,76.0,,,213.03894297635608,,,,,,,1,0,0,0,0,0,1,0,0,0,0,0,0,3570.0,333.862,213.03894297635608
0.066,0.46,1.41,0.004,0.009,0.0,0.0,0.0,0.0,0.0,0.0,0.0,407.0,240.0,49.0,440.0,0.0,0.0,0.0,0.0,0.0,1.0,200.0,0.0,0.0,524.7974307359308,,,,-68.0,28.0,214.01162403891894,,,,,,,1,0,0,0,0,0,1,0,0,0,0,0,0,3570.0,333.862,214.01162403891894
0.066,0.46,1.41,0.004,0.009,0.0,0.0,0.0,0.0,0.0,0.0,0.0,407.0,240.0,49.0,440.0,0.0,0.0,0.0,0.0,0.0,1.0,200.0,0.0,0.0,524.7974307359308,,,,-42.0,100.0,214.01162403891894,,,,,,,1,0,0,0,0,0,1,0,0,0,0,0,0,3570.0,333.862,214.01162403891894
